Repository: AI4ImagingLab/imaging-101-release

# Inverse-101

A benchmark for Agents solving scientific inverse problems from observations.

The repository contains **320 tasks across eight domains** in
`tasks/<domain>/<task_name>/`. The original 59 task contents are preserved.
The later 261 have undergone the [public-input audit](docs/BENCHMARK_AUDIT.md):
**240 are ready for the local benchmark; 21 remain blocked**.
The [task registry](docs/task_registry.json) records each task's status and path.

The evaluated Agent receives only `README.md`, `data/raw_data.npz`, task
requirements and shared environment information. It chooses its implementation
and writes all declared quantities to `output/reconstruction.npz`.
Reference implementations, plans, notebooks, truth and evaluation assets remain
private. Run the Agent in an isolated container or VM with only this export.

```powershell
python -m evaluation_harness.benchmark prepare --task physics/phase_shifting_holography --workspace D:/benchmark-work/holography
python -m evaluation_harness.benchmark judge --task physics/phase_shifting_holography --workspace D:/benchmark-work/holography --report D:/benchmark-results/holography.json
```

See the [current benchmark guide](docs/PUBLIC_BENCHMARK.md) for input isolation,
NPZ contracts, trusted scoring, and exit codes. A method reference is not physical
ground truth. A stored submission passing a Judge is not a blind Agent trial.
Blocked tasks are retained and are refused by the audited benchmark exporter.

The eight domains are mathematics, physics, chemistry and materials, astronomy,

# Copper Near Neighbor Pair Distribution from EXAFS

> Reconstruct the first copper neighbor radial distribution from a measured low temperature X-ray absorption fine structure spectrum whose oscillations mix bond distance, disorder, phase shift and amplitude.
> Domain: chemistry & material science | Keywords: X-ray spectroscopy, atomic structure reconstruction, inverse scattering | Difficulty: Hard

## Background

Above an atomic X-ray absorption edge, the outgoing photoelectron wave scatters from surrounding atoms and interferes with its wave at the absorbing site. The resulting oscillations in absorption depend on distances and disorder around that atom. This local structural probe is useful even when a material lacks the long range periodicity required for conventional diffraction.

Extended X-ray absorption fine structure can reveal coordination environments, bond distances and structural disorder in catalysts, alloys, nanoparticles and disordered solids. The measurement averages many absorbing sites and loses direct spatial labeling. Recovering a radial structure therefore requires a physical scattering model and a carefully defined interpretation of its finite spatial resolution.

## Problem Description

The observations are the published reduced Cu K-edge spectrum of an annealed copper foil at 10 K. Infer its first Cu–Cu shell using the supplied theoretical first-neighbor scattering functions. The selected shell has 12 equivalent paths with nominal distance R0 = 2.5478 Angstrom. Its actual distance correction and pair variance are unknown; an amplitude reduction and edge energy correction are nuisance unknowns. Higher coordination shells remain in the measured spectrum, so a first-shell model is intended to explain its first-shell Fourier component, not every oscillation from every shell.

For stored photoelectron wavenumber k, define the shifted wavenumber q and complex momentum p by

```math
q=\operatorname{sgn}(k^2-\Delta E/C)\sqrt{|k^2-\Delta E/C|},\qquad
p(q)=p_{\mathrm{re}}(q)+i/\lambda(q),\qquad
C=\frac{10^{20}\hbar^2}{2m_e e}.
```

Delta E is the unknown edge energy correction in eV; C is the electron energy/wavenumber constant in eV Angstrom^2, with reduced Planck constant hbar, electron mass m_e and elementary charge e in SI units. The supplied arrays give phase delta(q), amplitude F(q), real momentum and mean free path lambda(q); use smooth cubic interpolation. The first-shell complex contribution is

```math
\widetilde\chi(k)=\frac{12 A F(q)}{q(R_0+\Delta R)^2}
\exp\left[-2R_0\operatorname{Im}p-2p^2\sigma^2
+i\left(2qR_0+\delta(q)+2p\left(\Delta R-\frac{2\sigma^2}{R_0}\right)\right)\right],
\qquad \chi_{\mathrm{model}}(k)=\operatorname{Im}\widetilde\chi(k).
```

A is dimensionless amplitude reduction, Delta R is the mean distance correction in Angstrom, and sigma squared is pair distance variance in Angstrom^2. Higher cumulants and additional lifetime broadening are zero for this selected Gaussian shell approximation. The zero-wavenumber model sample uses the linear extrapolation of the next two complex samples, avoiding the 1/q singularity; it lies outside the informative Fourier window.

Represent the reconstructed radial neighbor density as

```math
g(r)=\frac{12}{\sqrt{2\pi\sigma^2}}
\exp\left[-\frac{(r-R_0-\Delta R)^2}{2\sigma^2}\right].
```

Here r is interatomic separation in Angstrom and g has units of neighbors per Angstrom.

File: tasks/copper_exafs_pair_distribution/notebooks/copper_exafs_pair_distribution.ipynb
# First copper neighbor structure from measured EXAFS

## Problem and evidence
This notebook actively reconstructs the complete real 500-point Cu K-edge chi(k) spectrum measured on a rolled/annealed foil at10 K. The input is the already published background-subtracted observation, not reconstructed atomic structure. We select the first-shell cumulant method of Newville, *EXAFS analysis using FEFF and FEFFIT*, J. Synchrotron Radiation8,96–100(2001), DOI10.1107/S0909049500016290, as implemented by the current one-shell Larch example. The CoPt3 multicontrast demonstration, optional higher shells and background extraction from raw counts are distinct experiments, not missing methods in this benchmark. An independently executed source revision supplies a **standard inversion reference, not ground truth**.

```
from pathlib import Path
import sys,json,time,importlib.util
import numpy as np
import matplotlib.pyplot as plt
ROOT=Path.cwd()
if not (ROOT/'src').exists():ROOT=ROOT.parent
sys.path.insert(0,str(ROOT))
from src.preprocessing import load_observations
from src.physics_model import *
from src.solvers import reconstruct
from src.visualization import comparisons
data=load_observations()
print('Real observations:',data['chi'].shape,'atomic scattering table:',data['scattering_k'].shape)
print('NumPy:',np.__version__)
print('Exact raw coordinate deviation from uniform model axis:',np.max(np.abs(data['k']-model_grid(data))))
```

Real observations: (500,) atomic scattering table: (59,)
NumPy: 2.4.6
Exact raw coordinate deviation from uniform model axis: 9.999999992515995e-07

## Physical scattering model
The photoelectron interferes with its reflection from12 equivalent nearest copper neighbors. The nominal theoretical path length is $R_0=2.5478$ Angstrom. Let $A$ be amplitude reduction, $\Delta E$ edge correction in eV, $\sigma^2$ pair variance in Angstrom squared, and $\Delta R$ mean distance correction in Angstrom. Use the public phase $\delta$, effective scattering amplitude $F$, real momentum and mean free path $\lambda$ after zero-smoothing cubic interpolation. Let $q=\operatorname{sgn}(k^2-\Delta E/C)\sqrt{|k^2-\Delta E/C|}$ with electron constant $C=10^{20}\hbar^2/(2m_e e)$ in eV Angstrom squared, and $p=p_{\mathrm{re}}+i/\lambda$.

$$\chi(k)=\operatorname{Im}\left[\frac{12AF(q)}{q(R_0+\Delta R)^2}\exp\left(-2R_0\operatorname{Im}p-2p^2\sigma^2+i[2qR_0+\delta(q)+2p(\Delta R-2\sigma^2/R_0)]\right)\right].$$

This retains the full complex momentum correction and inverse-square-distance prefactor. Third/fourth cumulants and added lifetime broadening are zero in this selected model. The first model sample uses a two-point linear extrapolation of the complex contribution; the useful fit window excludes that singular limit. The radial output is the Gaussian interpretation of the two cumulants,

$$g(r)=\frac{12}{\sqrt{2\pi\sigma^2}}\exp[-(r-R_0-\Delta R)^2/(2\sigma^2)].$$

Here $g$ is neighbors per Angstrom and $r$ is positive interatomic separation. Fixed coordination and Gaussianity are model assumptions; this is not a freeform atomic image.

## Discretization and inverse mathematics
Linearly interpolate observed chi onto $k_j=0.05j$; retain all original observations. The improved Kaiser taper has support1–19 Angstrom inverse, center10, halfwidth9, and beta4: $w=[I_0(4\sqrt{\max(0,1-((k-10)/9)^2)})-1]/[I_0(4)-1]$, with modified Bessel function $I_0$. Fourier transform $k^2w\chi$ using2048-point negative-sign FFT and factor $0.05/\sqrt\pi$. Radius spacing is $\pi/(2048\cdot0.05)$ Angstrom; select52 complex samples from the fixed1.4–3 Angstrom first-shell interval by upstream integer index convention. Minimize squared real **and** imaginary residuals with Levenberg–Marquardt. Equal epsilon-k=1 is an arbitrary global normalization, not a measured standard deviation; normalized chi squared cannot be interpreted statistically here. There is no regularizer or hidden background refinement.

The original one-shell initialization is $(1,0,0,0)$; MINPACK uses ftol=xtol=gtol=$10^{-6}$, epsfcn=$10^{-10}$ and maximum10000 function evaluations. The selected complex-radial first-shell fit, rather than fitting all shells with one path, is the complete benchmark reconstruction.

```
fresh,info=reconstruct(data)
print('ACTIVELY RECONSTRUCTED:',json.dumps(info,indent=2))
np.savez(ROOT/'output/reconstruction.npz',**fresh)
with np.load(ROOT/'notebooks/reference_outputs/upstream.npz',allow_pickle=False) as a:upstream={k:a[k].copy() for k in a.files}
print('Fitted mean Cu-Cu distance (Angstrom):',REFF+fresh['parameters'][0,3])
print('Fitted pair standard deviation (Angstrom):',np.sqrt(fresh['parameters'][0,2]))
```

ACTIVELY RECONSTRUCTED: {
  "seconds": 0.011074200039729476,
  "nfev": 31,
  "success": true,
  "message": "Both actual and predicted relative reductions in the sum of squares\n  are at most 0.000001",
  "rfactor": 0.0012310909216522944
}
Fitted mean Cu-Cu distance (Angstrom): 2.5482533642378824
Fitted pair standard deviation (Angstrom): 0.05865652145137562

## Measured, independent upstream and fresh comparisons
The first panel retains higher-shell features in the full measured spectrum; a first-shell-only curve need not fit those components. The middle panel compares data, actual initial prediction, independent oracle fit and actively computed local fit, with the selected fit interval marked. The final panel compares two method-inferred radial densities, not truth. The source paper's uncorrected Fourier radius is not silently substituted for bond separation.

```
fig=comparisons(data,fresh,upstream)
fig.savefig(ROOT/'output/review.png',dpi=150)
plt.show()
print(f"{'Parameter':20s} {'Unit':15s} {'Initial':>13s} {'Upstream':>13s} {'Fresh local':>13s}")
for name,unit,i,u,v in zip(['amplitude','edge correction','pair variance','distance correction'],['1','eV','Angstrom^2','Angstrom'],INITIAL,upstream['parameters'][0],fresh['parameters'][0]):
    print(f'{name:20s} {unit:15s} {i:13.7g} {u:13.7g} {v:13.7g}')
```

Parameter            Unit                  Initial      Upstream   Fresh local
amplitude            1                           1     0.9226437     0.9226437
edge correction      eV                          0     0.4210205     0.4210206
pair variance        Angstrom^2                  0   0.003440588   0.003440588
distance correction  Angstrom                    0  0.0004533642  0.0004533642

## Metrics and interpretation
The R factor is the squared complex Fourier residual norm divided by the squared data norm in the fixed first-shell window. Profile NRMSE is RMS density difference divided by the oracle density dynamic range, and maximum parameter differences are normalized by(1,1 eV,0.01 Angstrom squared,0.1 Angstrom). The independently initialized oracle rerun differed by profile NRMSE1.0887209e-7 and normalized parameter error9.1112355e-6. Acceptance boundaries2e-5,2e-4,and0.00125 were frozen before judging the local result. This numerical comparison is to the standard inversion and does not invent independently measured truth.

```
spec=importlib.util.spec_from_file_location('judge',ROOT/'evaluation/judge.py')
judge=importlib.util.module_from_spec(spec);spec.loader.exec_module(judge)
report,code=judge.evaluate(ROOT/'output/reconstruction.npz')
print(json.dumps(report,indent=2));assert code==0
print('Active inversion time (s):',info['seconds'])
```

{
  "status": "pass",
  "passed": true,
  "metrics": {
    "profile_nrmse": 1.90277277251036e-10,
    "parameter_error": 1.6408396530387392e-08,
    "rfactor": 0.0012310909216522944
  },
  "thresholds": {
    "profile_nrmse": {
      "comparison": "<=",
      "boundary": 2e-05
    },
    "parameter_error": {
      "comparison": "<=",
      "boundary": 0.0002
    },
    "rfactor": {
      "comparison": "<=",
      "boundary": 0.00125
    }
  },
  "errors": []
}
Active inversion time (s): 0.011074200039729476

## Conclusion
The cleaned explicit cumulant/complex-momentum/Fourier inversion agrees with an independent exact-source Larch fit and reconstructs a narrow first-neighbor Cu–Cu density from real10 K data. The first-shell forward R factor is approximately0.00123109. Gaussianity and coordination12 remain assumptions; the fit does not establish all higher shells, a unique distribution, or separate static/thermal disorder. Both the oracle values and local measurements are fresh task runs; no historical paper table is represented as a result of this computation.
