Repository: AI4ImagingLab/imaging-101-release

# Inverse-101

A benchmark for Agents solving scientific inverse problems from observations.

The repository contains **320 tasks across eight domains** in
`tasks/<domain>/<task_name>/`. The original 59 task contents are preserved.
The later 261 have undergone the [public-input audit](docs/BENCHMARK_AUDIT.md):
**240 are ready for the local benchmark; 21 remain blocked**.
The [task registry](docs/task_registry.json) records each task's status and path.

The evaluated Agent receives only `README.md`, `data/raw_data.npz`, task
requirements and shared environment information. It chooses its implementation
and writes all declared quantities to `output/reconstruction.npz`.
Reference implementations, plans, notebooks, truth and evaluation assets remain
private. Run the Agent in an isolated container or VM with only this export.

```powershell
python -m evaluation_harness.benchmark prepare --task physics/phase_shifting_holography --workspace D:/benchmark-work/holography
python -m evaluation_harness.benchmark judge --task physics/phase_shifting_holography --workspace D:/benchmark-work/holography --report D:/benchmark-results/holography.json
```

See the [current benchmark guide](docs/PUBLIC_BENCHMARK.md) for input isolation,
NPZ contracts, trusted scoring, and exit codes. A method reference is not physical
ground truth. A stored submission passing a Judge is not a blind Agent trial.
Blocked tasks are retained and are refused by the audited benchmark exporter.

The eight domains are mathematics, physics, chemistry and materials, astronomy,

# Copper Near Neighbor Pair Distribution from EXAFS

> Reconstruct the first copper neighbor radial distribution from a measured low temperature X-ray absorption fine structure spectrum whose oscillations mix bond distance, disorder, phase shift and amplitude.
> Domain: chemistry & material science | Keywords: X-ray spectroscopy, atomic structure reconstruction, inverse scattering | Difficulty: Hard

## Background

Above an atomic X-ray absorption edge, the outgoing photoelectron wave scatters from surrounding atoms and interferes with its wave at the absorbing site. The resulting oscillations in absorption depend on distances and disorder around that atom. This local structural probe is useful even when a material lacks the long range periodicity required for conventional diffraction.

Extended X-ray absorption fine structure can reveal coordination environments, bond distances and structural disorder in catalysts, alloys, nanoparticles and disordered solids. The measurement averages many absorbing sites and loses direct spatial labeling. Recovering a radial structure therefore requires a physical scattering model and a carefully defined interpretation of its finite spatial resolution.

## Problem Description

The observations are the published reduced Cu K-edge spectrum of an annealed copper foil at 10 K. Infer its first Cu–Cu shell using the supplied theoretical first-neighbor scattering functions. The selected shell has 12 equivalent paths with nominal distance R0 = 2.5478 Angstrom. Its actual distance correction and pair variance are unknown; an amplitude reduction and edge energy correction are nuisance unknowns. Higher coordination shells remain in the measured spectrum, so a first-shell model is intended to explain its first-shell Fourier component, not every oscillation from every shell.

For stored photoelectron wavenumber k, define the shifted wavenumber q and complex momentum p by

```math
q=\operatorname{sgn}(k^2-\Delta E/C)\sqrt{|k^2-\Delta E/C|},\qquad
p(q)=p_{\mathrm{re}}(q)+i/\lambda(q),\qquad
C=\frac{10^{20}\hbar^2}{2m_e e}.
```

Delta E is the unknown edge energy correction in eV; C is the electron energy/wavenumber constant in eV Angstrom^2, with reduced Planck constant hbar, electron mass m_e and elementary charge e in SI units. The supplied arrays give phase delta(q), amplitude F(q), real momentum and mean free path lambda(q); use smooth cubic interpolation. The first-shell complex contribution is

```math
\widetilde\chi(k)=\frac{12 A F(q)}{q(R_0+\Delta R)^2}
\exp\left[-2R_0\operatorname{Im}p-2p^2\sigma^2
+i\left(2qR_0+\delta(q)+2p\left(\Delta R-\frac{2\sigma^2}{R_0}\right)\right)\right],
\qquad \chi_{\mathrm{model}}(k)=\operatorname{Im}\widetilde\chi(k).
```

A is dimensionless amplitude reduction, Delta R is the mean distance correction in Angstrom, and sigma squared is pair distance variance in Angstrom^2. Higher cumulants and additional lifetime broadening are zero for this selected Gaussian shell approximation. The zero-wavenumber model sample uses the linear extrapolation of the next two complex samples, avoiding the 1/q singularity; it lies outside the informative Fourier window.

Represent the reconstructed radial neighbor density as

```math
g(r)=\frac{12}{\sqrt{2\pi\sigma^2}}
\exp\left[-\frac{(r-R_0-\Delta R)^2}{2\sigma^2}\right].
```

Here r is interatomic separation in Angstrom and g has units of neighbors per Angstrom.

File: tasks/copper_exafs_pair_distribution/README.md
# Copper Near Neighbor Pair Distribution from EXAFS

> Reconstruct the first copper neighbor radial distribution from a measured low temperature X-ray absorption fine structure spectrum whose oscillations mix bond distance, disorder, phase shift and amplitude.
> Domain: chemistry & material science | Keywords: X-ray spectroscopy, atomic structure reconstruction, inverse scattering | Difficulty: Hard

## Background

Above an atomic X-ray absorption edge, the outgoing photoelectron wave scatters from surrounding atoms and interferes with its wave at the absorbing site. The resulting oscillations in absorption depend on distances and disorder around that atom. This local structural probe is useful even when a material lacks the long range periodicity required for conventional diffraction.

Extended X-ray absorption fine structure can reveal coordination environments, bond distances and structural disorder in catalysts, alloys, nanoparticles and disordered solids. The measurement averages many absorbing sites and loses direct spatial labeling. Recovering a radial structure therefore requires a physical scattering model and a carefully defined interpretation of its finite spatial resolution.

## Problem Description

The observations are the published reduced Cu K-edge spectrum of an annealed copper foil at 10 K. Infer its first Cu–Cu shell using the supplied theoretical first-neighbor scattering functions. The selected shell has 12 equivalent paths with nominal distance R0 = 2.5478 Angstrom. Its actual distance correction and pair variance are unknown; an amplitude reduction and edge energy correction are nuisance unknowns. Higher coordination shells remain in the measured spectrum, so a first-shell model is intended to explain its first-shell Fourier component, not every oscillation from every shell.

For stored photoelectron wavenumber k, define the shifted wavenumber q and complex momentum p by

```math
q=\operatorname{sgn}(k^2-\Delta E/C)\sqrt{|k^2-\Delta E/C|},\qquad
p(q)=p_{\mathrm{re}}(q)+i/\lambda(q),\qquad
C=\frac{10^{20}\hbar^2}{2m_e e}.
```

Delta E is the unknown edge energy correction in eV; C is the electron energy/wavenumber constant in eV Angstrom^2, with reduced Planck constant hbar, electron mass m_e and elementary charge e in SI units. The supplied arrays give phase delta(q), amplitude F(q), real momentum and mean free path lambda(q); use smooth cubic interpolation. The first-shell complex contribution is

```math
\widetilde\chi(k)=\frac{12 A F(q)}{q(R_0+\Delta R)^2}
\exp\left[-2R_0\operatorname{Im}p-2p^2\sigma^2
+i\left(2qR_0+\delta(q)+2p\left(\Delta R-\frac{2\sigma^2}{R_0}\right)\right)\right],
\qquad \chi_{\mathrm{model}}(k)=\operatorname{Im}\widetilde\chi(k).
```

A is dimensionless amplitude reduction, Delta R is the mean distance correction in Angstrom, and sigma squared is pair distance variance in Angstrom^2. Higher cumulants and additional lifetime broadening are zero for this selected Gaussian shell approximation. The zero-wavenumber model sample uses the linear extrapolation of the next two complex samples, avoiding the 1/q singularity; it lies outside the informative Fourier window.

Represent the reconstructed radial neighbor density as

```math
g(r)=\frac{12}{\sqrt{2\pi\sigma^2}}
\exp\left[-\frac{(r-R_0-\Delta R)^2}{2\sigma^2}\right].
```

Here r is interatomic separation in Angstrom and g has units of neighbors per Angstrom. This is the Gaussian distribution consistent with the selected first two cumulants and assumed coordination, not an unconstrained atomic image. Finite k coverage and correlation between amplitude/disorder and energy/distance make the inverse problem nonunique without the shell model.

Save `output/reconstruction.npz`, relative to the task workspace, with both required arrays:

| Key | Shape | Dtype | Description |
|---|---|---|---|
| reconstruction | (1, 801) | float64 | Real radial neighbor density g(r), Angstrom^-1; axes (batch, increasing separation), r = 1.8 + 0.002 j Angstrom for j=0,...,800. |
| parameters | (1, 4) | float64 | Real `(A, Delta E, sigma squared, Delta R)` in units `(dimensionless, eV, Angstrom^2, Angstrom)`; sigma squared must be positive. |

Evaluation scores both arrays without alignment or rescaling. Density NRMSE is RMS error divided by reference density dynamic range. Parameter error is maximum absolute difference normalized by `(1, 1 eV, 0.01 Angstrom^2, 0.1 Angstrom)`. A forward consistency R factor is the squared complex Fourier residual norm divided by the measured complex Fourier norm within the fixed first-shell radius interval; both real and imaginary components count. All metrics must meet their declared limits. Agreement is with a validated standard inversion of the measured spectrum; it is not a comparison with independently measured atomic truth.

## Data Description

`data/raw_data.npz` contains the complete reduced 500 point absorption spectrum and the nominal copper theoretical scattering functions. The latter are a published elemental/nominal-lattice model, not calibration fitted using this foil's unknown distance or variance.

| Key | Shape | Dtype | Description |
|---|---|---|---|
| k | (1, 500) | float64 | Experimental photoelectron wavenumber, Angstrom^-1; axes (batch, measurement). |
| chi | (1, 500) | float64 | Background-subtracted, edge-step-normalized measured EXAFS oscillation, dimensionless; axes (batch, measurement). |
| scattering_k | (1, 59) | float64 | Theoretical scattering table wavenumber, Angstrom^-1; axes (batch, table sample). |
| scattering_phase | (1, 59) | float64 | Total central-plus-scattering phase shift delta, radian; axes (batch, table sample). |
| scattering_amplitude | (1, 59) | float64 | Effective single-path scattering amplitude including reduction factor, Angstrom; axes (batch, table sample). |
| real_momentum | (1, 59) | float64 | Real part of complex photoelectron momentum, Angstrom^-1; axes (batch, table sample). |
| mean_free_path | (1, 59) | float64 | Photoelectron coherence mean free path, Angstrom; axes (batch, table sample). |

**Acquisition metadata**

| Parameter | Value | Unit | Meaning |
|---|---|---|---|
| Sample | rolled and annealed copper foil | — | Observed material identified in original data header. |
| Temperature | 10 | K | Stated measurement temperature. |
| Absorption edge | Cu K | — | Copper core excitation. |
| Nominal scan edge | 8980.0 | eV | Energy reference stated in acquisition header. |
| Reduction edge origin | 8982.61 | eV | Origin used by the published reduced k coordinate. |
| Edge step | 2.257 | dimensionless absorption | Normalization stated in original reduced data header. |
| Monochromator | two Si(111) crystals | — | Instrument configuration stated in original data header. |
| Nominal shell distance R0 | 2.5478 | Angstrom | Reference geometry for supplied theoretical Cu–Cu path. |
| Path degeneracy | 12 | neighbors | Assumed first-shell coordination, not estimated from the hidden target. |
| Higher cumulants | zero | Angstrom^3 and Angstrom^4 | Gaussian first-shell model convention. |
| Extra broadening energy | zero | eV | No adjustable additional lifetime broadening. |
| Radial convention | positive absorber–neighbor separation | Angstrom | Isotropic ensemble first-shell radial density. |
| Uncertainty information | no pointwise standard errors supplied | — | Equal k-space uncertainty weighting defines a fit normalization, not a measured noise estimate. |
| Background status | published reduced chi(k) | dimensionless | Atomic background and edge normalization already applied; no raw detector counts are required. |

All stored observation coordinates and precision must be preserved. Small decimal grid deviations in k are meaningful input values, not a reason to overwrite the coordinate. No additional target-specific structural measurement is assumed.

## Method Hints

Use the theoretical-path cumulant model with nonlinear least squares in Fourier radius space. A tapered, k-squared-weighted Fourier representation separates the first-shell contribution from other paths and makes the limited-shell model appropriate. Fit distance/disorder together with amplitude/energy, retaining the complex momentum correction; replacing it with only a damped sine changes the physical model.

A Gaussian radial distribution provides an interpretable reconstruction from the inferred first and second cumulants. Do not interpret a phase-uncorrected Fourier peak as the bond distance directly.

## References

Newville, M. (2001). *EXAFS analysis using FEFF and FEFFIT*. Journal of Synchrotron Radiation 8, 96–100. [Published method](https://doi.org/10.1107/S0909049500016290).

Newville, M. (2013). *Larch: An Analysis Package for XAFS and Related Spectroscopies*. Journal of Physics: Conference Series 430, 012007. [Modern implementation context](https://doi.org/10.1088/1742-6596/430/1/012007).

File: tasks/copper_exafs_pair_distribution/plan/approach.md
# Implemented first-shell cumulant inversion

The selected method is FEFF-path fitting of a reduced real Cu K-edge spectrum using the first two structural cumulants. The published 2001 method equations (1)–(3) define the scattering-path contribution and complex momentum disorder correction; section 3.2 defines complex R-space nonlinear least squares. The bound example is the modern Larch one-shell fitting example applied to the separately released real 10 K copper spectrum, not the CoPt3 multicontrast demonstration in the 2001 paper or all paths in the upstream tutorial collection. No synthetic observation or raw-count background extraction is performed in this task. The released background-subtracted chi(k) is legitimate reduced observation data, not a target-derived structural answer.

Unknown vector p=(A,DeltaE,sigma2,DeltaR) has units (1,eV,Angstrom²,Angstrom). R0=2.5478 Angstrom and coordination N=12 define the supplied nominal elemental Cu path. They are prior model geometry; the fitted mean is R0+DeltaR, not a hidden target constant. The public tables have 59 samples: total phase is original columns `real[2*phc]+phase[feff]`, effective amplitude is `mag[feff]*red_factor`, and complex momentum is `real[p]+i/lambda`. Its units are 1/Angstrom, amplitude is Angstrom and mean free path is Angstrom. There is no target-estimated calibration. Interpolation is SciPy cubic UnivariateSpline with s=0 and default polynomial extrapolation, matching the source. Replacing it with linear interpolation can change phase-sensitive fitting.

Resample observations onto k_j=0.05j, j=0,...,499 by linear interpolation of the original stored k/chi coordinates. Do not overwrite the raw k values: eight source coordinates differ from the nominal uniform axis by approximately 10^-6 Angstrom^-1. All 500 measured points remain bundled. This subtlety was verified numerically and the parity test explicitly performs upstream interpolation before transforming the data.

Use ETOK = 1/[10^20 hbar²/(2 m_e e)] from SciPy SI constants. For each nominal k form energy variable u=k²-DeltaE*ETOK, then q=sign(u)*sqrt(abs(u)). If any |u|<10^-6, replace entries |u|<1.5e-6 by +1e-6, exactly as the source. This low-k convention avoids the singularity and lies outside the useful tapered range. Interpolate phase delta, amplitude F, real momentum and mean free path at q. Set pp=(real[p]+i/lambda)² and p_complex=sqrt(pp), with the principal branch. The local forward expression is

```
cchi = N*A*F/[q*(R0+DeltaR)^2]
       * exp(-2*R0*Im(p_complex)-2*pp*sigma2
             + i*(2*q*R0+delta+2*p_complex*(DeltaR-2*sigma2/R0)))
chi_model = Im(cchi)
```

The first complex sample is replaced by `2*cchi[1]-cchi[2]` before taking its imaginary component. This preserves the published complex-p cumulant correction rather than a simplified real-k damped sinusoid. Third and fourth cumulants and extra imaginary energy are zero; no unused general path framework is vendored. This directly evaluates the closed forward equation. All computation and outputs are float64/complex128.

The taper is the source's improved Kaiser window, not NumPy's generic Kaiser sequence. On k_j=0.05j with 2048 total points, support endpoints are 1 and 19 Angstrom^-1, center 10 and halfwidth9, beta4. Set u=max(0,1-((k-10)/9)²), w=(I0(4 sqrt(u))-1)/(I0(4)-1), where I0 is modified Bessel function order zero. These endpoints come from upstream kmin3/kmax17/dk4 and its index rounding. Zero-pad `chi*w*k²` to 2048 complex samples and apply the negative-sign unnormalized NumPy FFT. Multiply by 0.05/sqrt(pi), retain first1024 samples. The radius spacing is pi/(2048*0.05) Angstrom, reflecting the 2kR phase. Index bounds `int(.01+1.4/Rstep)` inclusive and `int(.01+3/Rstep)` exclusive select52 complex values; residual is104 interleaved real/imaginary values.

No measured pointwise noise is available. Explicitly use equal input epsilon_k=1 as a harmless global fit normalization, not a fabricated experimental uncertainty. Source epsilon_R = 1/[2 sqrt(5pi/(0.05*(17^5-3^5)))] = 33.61090488089081. Divide complex residual by epsilon_R, then interleave real and imaginary parts. The optimizer minimizes the unnormalized residual squared sum, with no mean division, no regularizer and no background refinement. The source later reports chi squared with the independent-information factor N_idp/N_residual; this reporting convention is not silently relabeled as the optimization objective. N_idp=1+2*(3-1.4)*(17-3)/pi. R factor is complex residual squared norm divided by data squared norm on the same52 Fourier radii, independent of the arbitrary scalar epsilon normalization.

Initial p=[1,0,0,0] preserves the one-shell example. The variance starts at zero because it is a forward-model parameter and no Gaussian radial output is requested until after fitting. A separate oracle rerun starts [.8,2,.003,.005]. Use scipy.optimize.leastsq (MINPACK LM), no bounds, ftol=xtol=gtol=1e-6, epsfcn=1e-10, maxfev10000. The selected step-size/trust-region and numerical derivatives are the general MINPACK defaults, not a custom inverse update. The maxfev is a finite evaluation safety bound; actual convergence takes approximately31 residual evaluations. There is no task-specific line search or invented iteration formula. Accept only MINPACK flags1–4, finite parameters and positive final pair variance; otherwise fail clearly. No physical clipping is used to change the solution.

After inversion, construct the Gaussian first-shell density g(r)=12 exp(-(r-R0-DeltaR)²/(2 sigma2))/sqrt(2pi sigma2) on r=1.8+0.002j, j=0,...,800. It has units neighbors/Angstrom and integral12 over the unbounded physical radial approximation. This is the explicit Gaussian interpretation of two cumulants and fixed coordination, not a measured unique distribution or independent ground truth. Structural disorder and thermal variance are not separately identified by a single low-temperature spectrum. Report parameters in addition to the profile to prevent a visually similar density from hiding inconsistent amplitude/energy fits.

Evaluation compares both quantities with independently captured standard inversion outputs and also checks the measured first-shell forward R factor. Frozen limits were chosen from separate upstream initializations before judging local results: density NRMSE2e-5; maximum parameter error normalized by [1,1,.01,.1] <=2e-4; R factor <=.00125. The independent rerun density NRMSE was1.0887209032310399e-7 and maximum normalized parameter difference9.111235487357927e-6. The limits represent nonzero conservative numerical tolerances around independent rerun variation, not zero-error self comparison. Exact values and validation rationale are recorded in test/validation.md. A standard-method reference is never labeled truth; the excellent first-shell fit does not require fitting higher shells outside the selected Fourier interval.
